Repository: sabakarimeddiny/SagnacInterferometryData

File: 2021-4-6-PtCoAC/PHE/FieldSweep/C5R7_20x80_HallAngle_P00.0_B0.02500_2021-07-07_1.csv
#Procedure: <daedalus.procedures.Hall2HarmProcedure.Hall2DualHarmAngProcedure>
#Parameters:
#	Applied Sample Voltage: 1 V
#	Magnet Calibration Filename: ./calibrations/daedalus
#	Delay: 0.8 s
#	End Azimuthal Field: 360 deg
#	Start Azimuthal Field: 0 deg
#	Azimuthal Field Step: 2 deg
#	Magnetic Field Polar Angle: 0 deg
#	Field Strength: 0.025 T
#	Lockin AC Gain: 40 dB
#	Lockin Frequency: 1713 Hz
#	First Harmonic Lockin Phase Offset: 0 deg
#	Second Harmonic Lockin Phase Offset: 0 deg
#	Lockin Sense Mode: A-B
#	Time Queued: 09:49am 2021-07-07
#	Sample Name: C5R7_20x80
#	First Harmonic Lockin Sensitivity: 0.001 V
#	Second Harmonic Lockin Sensitivity: 1e-05 V
#	Probe Station Name: daedalus
#	First Harmonic Lockin Time Constant: 0.2 s
#	Second Harmonic Lockin Time Constant: 0.2 s
#Data:
X1,X2,Y1,Y2,field_azimuth_measured,field_azimuth,elapsed_time
3.08e-05,-6.4e-08,7.5e-06,1.89e-07,0.0,0.0,38.9090039730072
-8.5e-06,1.4e-08,7.6e-06,1.67e-07,2.0,2.0,41.78399968147278
-4.74e-05,9.7e-08,7.7e-06,1.38e-07,4.0,4.0,44.66499972343445
-8.6e-05,1.78e-07,7.8e-06,7.8e-08,6.0,6.0,47.543999910354614
-0.0001238,2.45e-07,7.9e-06,1.5e-08,8.0,8.0,50.424999475479126
-0.0001608,3.19e-07,8e-06,-3.4e-08,10.0,10.0,53.322998046875
-0.0001967,3.89e-07,8.1e-06,-8.1e-08,12.0,12.0,56.202998638153076
-0.0002316,4.57e-07,8.2e-06,-1.1e-07,14.0,14.0,59.08299899101257
-0.0002652,5.35e-07,8.3e-06,-1.3e-07,16.0005,16.0,61.96300029754639
-0.0002975,5.98e-07,8.4e-06,-1.76e-07,18.0,18.0,64.8430004119873
-0.0003282,6.49e-07,8.4e-06,-2.12e-07,20.0,20.0,67.7479989528656
-0.0003571,7.08e-07,8.5e-06,-2.38e-07,22.001,22.0,70.628000497818
-0.0003838,7.6e-07,8.6e-06,-2.76e-07,24.0005,24.0,73.56000566482544
-0.0004084,8.22e-07,8.6e-06,-2.73e-07,26.001,26.0,76.44500136375427
-0.0004307,8.73e-07,8.7e-06,-2.62e-07,28.0005,28.0,79.32299828529358
-0.0004506,9.03e-07,8.7e-06,-2.63e-07,30.0,30.0,82.2000002861023
-0.0004681,9.38e-07,8.8e-06,-2.51e-07,32.001,32.0,85.06299996376038
-0.0004831,9.74e-07,8.8e-06,-2.38e-07,34.0,34.0,87.94099879264832
-0.0004957,1.004e-06,8.8e-06,-2.31e-07,36.0005,36.0,90.82100296020508
-0.0005059,1.026e-06,8.8e-06,-2.11e-07,38.0,38.0,93.70100021362305
-0.0005137,1.044e-06,8.8e-06,-1.83e-07,40.0,40.0,96.61900019645691
-0.0005191,1.062e-06,8.9e-06,-1.76e-07,42.0015,42.0,99.49899864196777
-0.0005222,1.067e-06,8.9e-06,-1.39e-07,44.0,44.0,102.37899851799011
-0.0005228,1.076e-06,8.9e-06,-1.07e-07,46.0,46.0,105.25899863243103
-0.000521,1.069e-06,8.8e-06,-5.6e-08,48.0,48.0,108.12000131607056
-0.0005169,1.06e-06,8.8e-06,0.0,49.9995,50.0,111.01899933815002
-0.0005106,1.06e-06,8.8e-06,5.3e-08,52.001,52.0,113.8989999294281
-0.0005018,1.047e-06,8.8e-06,1e-07,54.0005,54.0,116.7810001373291
-0.0004909,1.023e-06,8.7e-06,1.52e-07,56.0,56.0,119.65899872779846
-0.0004776,1.004e-06,8.7e-06,2.12e-07,58.0,58.0,122.5389997959137
-0.000462,9.81e-07,8.6e-06,2.77e-07,60.0,60.0,125.41900110244751
-0.0004444,9.46e-07,8.6e-06,3.26e-07,62.0,62.0,128.2990050315857
-0.0004247,9.08e-07,8.6e-06,3.89e-07,64.0,64.0,131.16299962997437
-0.000403,8.7e-07,8.5e-06,4.42e-07,66.001,66.0,134.02400255203247
-0.0003795,8.27e-07,8.4e-06,5.16e-07,68.0,68.0,136.9039990901947
-0.0003539,7.76e-07,8.4e-06,5.7e-07,70.0,70.0,139.78399920463562
-0.0003268,7.18e-07,8.3e-06,6.36e-07,72.0,72.0,142.6680042743683
-0.0002978,6.74e-07,8.2e-06,7.18e-07,74.0,74.0,145.54599976539612
-0.0002676,6.09e-07,8.1e-06,7.55e-07,76.0005,76.0,148.4240026473999
-0.0002358,5.51e-07,8.1e-06,8.25e-07,78.0,78.0,151.30400037765503
-0.0002028,4.84e-07,8e-06,8.85e-07,80.0,80.0,154.18399953842163
-0.0001686,4.26e-07,7.9e-06,9.38e-07,82.0,82.0,157.04799914360046
-0.0001335,3.53e-07,7.8e-06,1.003e-06,84.0,84.0,159.93200063705444
-9.74e-05,2.91e-07,7.7e-06,1.075e-06,86.0,86.0,162.82400250434875
-6.06e-05,2.17e-07,7.7e-06,1.131e-06,88.0,88.0,165.7040011882782
-2.29e-05,1.37e-07,7.6e-06,1.178e-06,90.0,90.0,168.6419985294342
1.48e-05,8e-08,7.5e-06,1.221e-06,91.9995,92.0,171.50700211524963
5.27e-05,-1.2e-08,7.4e-06,1.254e-06,94.0,94.0,174.40199947357178
9.05e-05,-8.4e-08,7.3e-06,1.293e-06,96.0,96.0,177.28199815750122
0.0001287,-1.57e-07,7.2e-06,1.281e-06,98.0,98.0,180.1619997024536
0.0001661,-2.34e-07,7.1e-06,1.297e-06,100.0,100.0,183.02299880981445
0.0002031,-3.13e-07,7e-06,1.321e-06,102.0,102.0,185.90299940109253
0.0002397,-3.87e-07,6.9e-06,1.336e-06,104.0,104.0,188.782000541687
0.000275,-4.65e-07,6.8e-06,1.323e-06,106.0015,106.0,191.6619987487793
0.0003091,-5.28e-07,6.7e-06,1.333e-06,108.0,108.0,194.5420000553131
0.0003423,-6.01e-07,6.7e-06,1.327e-06,109.9995,110.0,197.42300033569336
0.0003742,-6.56e-07,6.6e-06,1.321e-06,112.0005,112.0,200.30200052261353
0.0004038,-7.26e-07,6.5e-06,1.309e-06,114.0,114.0,203.16300535202026
0.0004326,-7.9e-07,6.5e-06,1.297e-06,116.0,116.0,206.04499888420105
0.0004591,-8.42e-07,6.4e-06,1.269e-06,118.0,118.0,208.9229986667633
0.0004846,-9.06e-07,6.4e-06,1.252e-06,120.0005,120.0,211.8029980659485
0.0005071,-9.48e-07,6.3e-06,1.217e-06,122.0005,122.0,214.68299984931946
0.0005265,-9.93e-07,6.2e-06,1.169e-06,124.0,124.0,217.5439989566803
0.0005449,-1.034e-06,6.2e-06,1.138e-06,126.0,126.0,220.4090006351471
0.00056,-1.067e-06,6.1e-06,1.091e-06,128.0,128.0,223.2849986553192
0.0005727,-1.101e-06,6.1e-06,1.049e-06,130.0,130.0,226.1649990081787
0.0005828,-1.132e-06,6e-06,9.95e-07,132.0,132.0,229.04499793052673
0.00059,-1.142e-06,6e-06,9.47e-07,134.002,134.0,231.92500114440918
0.000594,-1.156e-06,6e-06,9.09e-07,136.0,136.0,234.80499863624573
0.0005953,-1.165e-06,6e-06,8.59e-07,138.0,138.0,237.66599988937378
0.0005937,-1.167e-06,6e-06,8.06e-07,140.0,140.0,240.52699851989746
0.0005885,-1.166e-06,6e-06,7.57e-07,142.0,142.0,243.41199946403503
0.0005806,-1.154e-06,6e-06,7.25e-07,144.0,144.0,246.30600118637085
0.0005696,-1.132e-06,6e-06,6.64e-07,146.0,146.0,249.1859996318817
0.0005558,-1.104e-06,6.1e-06,6.34e-07,148.0,148.0,252.06599926948547
0.0005396,-1.061e-06,6.1e-06,5.91e-07,150.0,150.0,254.92599868774414
0.000521,-1.045e-06,6.1e-06,5.53e-07,152.0,152.0,257.78699922561646
0.0004988,-9.94e-07,6.2e-06,5.09e-07,154.0,154.0,260.6670045852661
0.0004741,-9.49e-07,6.3e-06,4.67e-07,156.0,156.0,263.5659990310669
0.0004468,-9.08e-07,6.3e-06,4.37e-07,158.0,158.0,266.44599962234497
0.0004175,-8.46e-07,6.4e-06,4.24e-07,160.0,160.0,269.32599806785583
0.0003851,-7.56e-07,6.5e-06,4.61e-07,162.0005,162.0,272.18700528144836
0.0003511,-7.08e-07,6.6e-06,4.03e-07,164.0,164.0,275.06699895858765
0.000316,-6.47e-07,6.6e-06,2.97e-07,166.0005,166.0,277.9460017681122
0.0002801,-5.75e-07,6.8e-06,2.67e-07,168.0,168.0,280.8270003795624
0.0002429,-4.98e-07,6.8e-06,2.39e-07,170.0,170.0,283.706999540329
0.0002051,-4.17e-07,7e-06,2.23e-07,172.0,172.0,286.5890004634857
0.0001663,-3.37e-07,7.1e-06,1.92e-07,174.0005,174.0,289.47000002861023
0.0001269,-2.61e-07,7.2e-06,1.85e-07,176.0,176.0,292.3500053882599
8.71e-05,-1.88e-07,7.3e-06,1.97e-07,178.0005,178.0,295.23199915885925
4.69e-05,-1.06e-07,7.3e-06,1.46e-07,180.0,180.0,298.107004404068
6.4e-06,-6e-09,7.4e-06,1.29e-07,182.0,182.0,300.98699831962585
-3.34e-05,7.8e-08,7.5e-06,9.7e-08,184.0,184.0,303.8680045604706
-7.31e-05,1.54e-07,7.7e-06,8e-08,186.0,186.0,306.7479989528656
-0.0001119,2.23e-07,7.8e-06,6.3e-08,188.0,188.0,309.6339998245239
-0.00015,3.07e-07,7.9e-06,1.7e-08,189.9995,190.0,312.5480065345764
-0.0001869,3.77e-07,7.9e-06,-1.7e-08,192.0,192.0,315.42900490760803
-0.0002229,4.44e-07,8e-06,-4.1e-08,194.0,194.0,318.30699944496155
-0.0002574,5.21e-07,8.1e-06,-8e-08,196.0,196.0,321.18699884414673
-0.0002909,5.9e-07,8.2e-06,-8.4e-08,198.0,198.0,324.0669991970062
-0.0003224,6.62e-07,8.3e-06,-1.05e-07,200.0,200.0,326.9660007953644
-0.0003521,7.07e-07,8.4e-06,-1.27e-07,202.0,202.0,329.8459987640381
-0.0003796,7.75e-07,8.4e-06,-1.53e-07,204.0,204.0,332.7260000705719
-0.0004051,8.21e-07,8.5e-06,-1.71e-07,206.0,206.0,335.6059992313385
-0.0004281,8.74e-07,8.6e-06,-2.04e-07,208.0,208.0,338.4859986305237
-0.000449,9.07e-07,8.6e-06,-2.42e-07,209.9995,210.0,341.36599922180176
-0.0004672,9.37e-07,8.7e-06,-2.73e-07,212.0,212.0,344.24599862098694
-0.000483,9.75e-07,8.7e-06,-3.11e-07,214.0,214.0,347.12599873542786
-0.0004964,9.96e-07,8.7e-06,-3.51e-07,216.0,216.0,350.0059995651245
-0.0005073,1.015e-06,8.8e-06,-3.74e-07,218.0,218.0,352.885999917984
-0.0005158,1.036e-06,8.8e-06,-4.11e-07,220.0,220.0,355.78500485420227
-0.0005219,1.041e-06,8.8e-06,-4.64e-07,222.0,222.0,358.6499991416931
-0.0005256,1.039e-06,8.8e-06,-5.12e-07,224.0,224.0,361.52599930763245
-0.000527,1.041e-06,8.8e-06,-5.4e-07,226.0,226.0,364.39000058174133
-0.0005259,1.042e-06,8.8e-06,-5.83e-07,228.0,228.0,367.28600430488586
-0.0005225,1.028e-06,8.8e-06,-6.16e-07,230.0,230.0,370.167001247406
-0.0005168,1.004e-06,8.8e-06,-6.5e-07,231.9995,232.0,373.04699969291687
-0.0005087,9.95e-07,8.8e-06,-6.84e-07,234.0,234.0,375.92699933052063
-0.0004984,9.64e-07,8.7e-06,-7.15e-07,236.0,236.0,378.8069987297058
-0.0004857,9.43e-07,8.7e-06,-7.62e-07,238.0,238.0,381.6879985332489
-0.0004708,9.01e-07,8.6e-06,-7.91e-07,240.0,240.0,384.54899978637695
-0.0004538,8.52e-07,8.6e-06,-8.24e-07,242.0,242.0,387.4290006160736
-0.0004347,8.17e-07,8.5e-06,-8.42e-07,244.0,244.0,390.3099994659424
-0.0004135,7.7e-07,8.5e-06,-8.78e-07,246.0005,246.0,393.1890022754669
-0.0003905,7.17e-07,8.4e-06,-9.01e-07,248.0,248.0,396.068998336792
-0.0003654,6.57e-07,8.4e-06,-9.29e-07,250.0,250.0,398.9490005970001
-0.0003387,6.04e-07,8.3e-06,-9.59e-07,252.0,252.0,401.8289999961853
-0.0003103,5.4e-07,8.2e-06,-9.63e-07,254.0,254.0,404.74699902534485
-0.0002805,4.77e-07,8.2e-06,-9.86e-07,256.0,256.0,407.63400053977966
-0.0002492,4.14e-07,8.1e-06,-9.97e-07,258.0,258.0,410.5259985923767
-0.0002166,3.51e-07,8e-06,-9.93e-07,259.9995,260.0,413.38700222969055
-0.0001828,2.78e-07,7.9e-06,-9.93e-07,262.0004,262.0,416.26799964904785
-0.0001481,1.96e-07,7.8e-06,-9.86e-07,264.0,264.0,419.1659986972809
-0.0001123,1.31e-07,7.8e-06,-9.49e-07,266.0,266.0,422.0269980430603
-7.59e-05,6.2e-08,7.7e-06,-9.17e-07,268.0,268.0,424.8880009651184
-3.85e-05,-1.7e-08,7.6e-06,-9.06e-07,270.0,270.0,427.76799988746643
-1.1e-06,-9.6e-08,7.5e-06,-8.79e-07,272.0,272.0,430.66699862480164
3.65e-05,-1.67e-07,7.4e-06,-8.6e-07,274.0,274.0,433.54800486564636
7.4e-05,-2.39e-07,7.3e-06,-8.16e-07,275.9995,276.0,436.4290006160736
0.0001118,-3.22e-07,7.2e-06,-7.78e-07,278.0,278.0,439.3069989681244
0.0001489,-3.78e-07,7.1e-06,-7.55e-07,280.0,280.0,442.18699860572815
0.0001857,-4.53e-07,7e-06,-7.15e-07,282.001,282.0,445.06700587272644
0.000222,-5.33e-07,6.9e-06,-6.73e-07,284.0,284.0,447.9289994239807
0.0002571,-6.03e-07,6.9e-06,-5.96e-07,286.0005,286.0,450.8100016117096
0.000291,-6.65e-07,6.8e-06,-5.36e-07,288.0,288.0,453.69200468063354
0.0003238,-7.11e-07,6.7e-06,-4.71e-07,290.0,290.0,456.5510001182556
0.0003553,-7.81e-07,6.6e-06,-4.15e-07,292.0,292.0,459.428998708725
0.0003854,-8.39e-07,6.6e-06,-3.43e-07,294.0005,294.0,462.2890057563782
0.0004139,-8.97e-07,6.5e-06,-2.76e-07,296.0,296.0,465.16899847984314
0.000441,-9.45e-07,6.4e-06,-2.02e-07,298.0,298.0,468.0489981174469
0.0004656,-9.87e-07,6.4e-06,-1.23e-07,300.0,300.0,470.9549996852875
0.0004878,-1.022e-06,6.3e-06,-5.1e-08,302.0,302.0,473.82899832725525
0.0005077,-1.061e-06,6.3e-06,1.1e-08,304.0,304.0,476.69300079345703
0.0005255,-1.089e-06,6.2e-06,6.2e-08,306.0005,306.0,479.66499876976013
0.0005406,-1.116e-06,6.2e-06,1.07e-07,308.0,308.0,482.54500126838684
0.0005532,-1.137e-06,6.2e-06,1.77e-07,310.0,310.0,485.4099998474121
0.0005632,-1.143e-06,6.1e-06,2.42e-07,312.0,312.0,488.38300466537476
0.0005705,-1.156e-06,6.1e-06,3.03e-07,314.0005,314.0,491.2629990577698
0.0005747,-1.167e-06,6.1e-06,3.58e-07,316.0,316.0,494.14199900627136
0.000576,-1.168e-06,6.1e-06,3.98e-07,318.0,318.0,497.02199840545654
0.0005742,-1.156e-06,6.1e-06,4.49e-07,320.0,320.0,499.90199971199036
0.0005693,-1.155e-06,6.1e-06,4.7e-07,322.0,322.0,502.78299856185913
0.0005618,-1.125e-06,6.2e-06,5.05e-07,323.9999,324.0,505.68600058555603
0.0005512,-1.108e-06,6.2e-06,5.37e-07,326.0,326.0,508.65799927711487
0.0005377,-1.072e-06,6.2e-06,5.45e-07,328.0,328.0,511.52000164985657
0.0005216,-1.056e-06,6.2e-06,5.7e-07,330.0,330.0,514.4060015678406
0.0005029,-9.96e-07,6.3e-06,5.96e-07,332.0,332.0,517.2810003757477
0.0004813,-9.56e-07,6.3e-06,5.98e-07,333.9999,334.0,520.1589994430542
0.0004568,-9.07e-07,6.4e-06,5.92e-07,336.0,336.0,523.0389986038208
0.0004298,-8.55e-07,6.5e-06,5.63e-07,338.0005,338.0,525.9080049991608
0.0004008,-7.99e-07,6.5e-06,5.09e-07,340.0,340.0,528.7800049781799
0.0003689,-7.41e-07,6.6e-06,4.74e-07,342.0,342.0,531.6679992675781
0.0003355,-6.73e-07,6.7e-06,4.32e-07,344.0004,344.0,534.5399985313416
0.0003011,-5.94e-07,6.8e-06,4.54e-07,346.0,346.0,537.4029994010925
0.0002658,-5.2e-07,6.9e-06,4.2e-07,348.0005,348.0,540.2809987068176
0.0002291,-4.61e-07,7e-06,3.89e-07,350.0,350.0,543.1609990596771
0.0001916,-3.76e-07,7.1e-06,3.45e-07,352.0,352.0,546.040999174118
0.0001533,-3.08e-07,7.2e-06,3.02e-07,353.9999,354.0,548.9230012893677
0.0001143,-2.32e-07,7.3e-06,2.76e-07,355.9999,356.0,551.8010001182556
7.5e-05,-1.5e-07,7.4e-06,2.49e-07,358.0,358.0,554.6809997558594
3.1e-05,-6.5e-08,7.6e-06,2.04e-07,0.0,360.0,629.7140045166016

File: 2021-4-6-PtCoAC/PHE/FieldSweep/C5R7_20x80_HallAngle_P00.0_B0.05000_2021-07-07_1.csv
#Procedure: <daedalus.procedures.Hall2HarmProcedure.Hall2DualHarmAngProcedure>
#Parameters:
#	Applied Sample Voltage: 1 V
#	Magnet Calibration Filename: ./calibrations/daedalus
#	Delay: 0.8 s
#	End Azimuthal Field: 360 deg
#	Start Azimuthal Field: 0 deg
#	Azimuthal Field Step: 2 deg
#	Magnetic Field Polar Angle: 0 deg
#	Field Strength: 0.05 T
#	Lockin AC Gain: 40 dB
#	Lockin Frequency: 1713 Hz
#	First Harmonic Lockin Phase Offset: 0 deg
#	Second Harmonic Lockin Phase Offset: 0 deg
#	Lockin Sense Mode: A-B
#	Time Queued: 09:49am 2021-07-07
#	Sample Name: C5R7_20x80
#	First Harmonic Lockin Sensitivity: 0.001 V
#	Second Harmonic Lockin Sensitivity: 1e-05 V
#	Probe Station Name: daedalus
#	First Harmonic Lockin Time Constant: 0.2 s
#	Second Harmonic Lockin Time Constant: 0.2 s
#Data:
X1,X2,Y1,Y2,field_azimuth_measured,field_azimuth,elapsed_time
3.95e-05,-9e-08,7.5e-06,1.76e-07,0.0,0.0,0.8650000095367432
-3.2e-06,0.0,7.6e-06,1.41e-07,2.0,2.0,3.727999687194824
-4.57e-05,1e-07,7.8e-06,1.17e-07,4.0,4.0,6.605998992919922
-8.78e-05,1.8e-07,7.9e-06,7.7e-08,6.0,6.0,9.492998838424683
-0.000129,2.65e-07,8e-06,4e-08,8.0,8.0,12.36699914932251
-0.0001695,3.31e-07,8.1e-06,-3.5e-08,10.0005,10.0,15.246004343032837
-0.0002087,4.21e-07,8.2e-06,-6.7e-08,12.0,12.0,18.10900044441223
-0.0002467,4.93e-07,8.3e-06,-9.4e-08,13.9995,14.0,20.987000226974487
-0.000283,5.69e-07,8.4e-06,-1.26e-07,15.9995,16.0,23.846998929977417
-0.0003177,6.42e-07,8.5e-06,-1.42e-07,18.0,18.0,26.72699809074402
-0.0003502,7.1e-07,8.5e-06,-1.76e-07,20.0,20.0,29.58799958229065
-0.0003808,7.72e-07,8.6e-06,-1.87e-07,22.0,22.0,32.46799874305725
-0.0004088,8.23e-07,8.7e-06,-1.99e-07,24.0,24.0,35.347999811172485
-0.0004346,8.72e-07,8.8e-06,-2.2e-07,26.0,26.0,38.209004163742065
-0.0004578,9.29e-07,8.8e-06,-2.29e-07,28.0,28.0,41.088998794555664
-0.0004784,9.65e-07,8.8e-06,-2.24e-07,30.0005,30.0,43.968998193740845
-0.0004963,1.013e-06,8.9e-06,-2.19e-07,32.0,32.0,46.84899926185608
-0.0005116,1.037e-06,8.9e-06,-2.17e-07,33.9995,34.0,49.73200011253357
-0.0005242,1.07e-06,8.9e-06,-2.25e-07,36.0005,36.0,52.60900020599365
-0.000534,1.086e-06,8.9e-06,-2.18e-07,37.9995,38.0,55.469998836517334
-0.0005411,1.098e-06,9e-06,-2.04e-07,40.0,40.0,58.33099913597107
-0.0005455,1.113e-06,9e-06,-1.75e-07,42.0005,42.0,61.210999727249146
-0.0005472,1.115e-06,9e-06,-1.51e-07,44.0,44.0,64.09099888801575
-0.0005462,1.112e-06,9e-06,-1.22e-07,46.0005,46.0,66.95300006866455
-0.0005426,1.116e-06,9e-06,-1.03e-07,48.0,48.0,69.81700134277344
-0.0005364,1.1e-06,8.9e-06,-6.7e-08,50.001,50.0,72.69600367546082
-0.0005277,1.082e-06,8.9e-06,-3e-08,52.0005,52.0,75.57199931144714
-0.0005166,1.066e-06,8.9e-06,1.1e-08,54.0,54.0,78.43600869178772
-0.000503,1.042e-06,8.8e-06,6.1e-08,56.0,56.0,81.31299829483032
-0.0004872,1.015e-06,8.8e-06,9.1e-08,58.001,58.0,84.17800498008728
-0.0004692,9.75e-07,8.7e-06,1.41e-07,60.0005,60.0,87.05399894714355
-0.0004489,9.35e-07,8.7e-06,1.86e-07,62.0005,62.0,89.91799879074097
-0.0004267,8.89e-07,8.6e-06,2.19e-07,64.0,64.0,92.83299994468689
-0.0004025,8.39e-07,8.6e-06,2.6e-07,66.0,66.0,95.7130036354065
-0.0003765,8.03e-07,8.5e-06,2.91e-07,68.0,68.0,98.5740008354187
-0.0003488,7.4e-07,8.4e-06,3.45e-07,69.9995,70.0,101.45399904251099
-0.0003195,6.77e-07,8.3e-06,3.97e-07,72.0,72.0,104.31700491905212
-0.0002888,6.28e-07,8.3e-06,4.38e-07,74.0,74.0,107.1949987411499
-0.0002566,5.59e-07,8.2e-06,4.65e-07,76.0,76.0,110.09400463104248
-0.0002233,4.9e-07,8.1e-06,5.31e-07,78.0,78.0,112.97399973869324
-0.0001889,4.29e-07,8e-06,5.69e-07,80.0,80.0,115.85399985313416
-0.0001536,3.53e-07,7.9e-06,6.18e-07,82.0,82.0,118.71499943733215
-0.0001175,2.99e-07,7.8e-06,6.83e-07,84.0,84.0,121.5749990940094
-8.06e-05,2.2e-07,7.7e-06,7.47e-07,86.0005,86.0,124.45500326156616
-4.33e-05,1.45e-07,7.6e-06,7.69e-07,88.0,88.0,127.35499811172485
-5.5e-06,6.7e-08,7.5e-06,8.13e-07,90.0,90.0,130.2350013256073
3.23e-05,-1.5e-08,7.4e-06,8.34e-07,92.0005,92.0,133.11500096321106
7.04e-05,-7.7e-08,7.3e-06,8.8e-07,94.0,94.0,135.9949984550476
0.0001083,-1.5e-07,7.2e-06,9.09e-07,96.0,96.0,138.87499809265137
0.000146,-2.28e-07,7.1e-06,9.01e-07,98.0005,98.0,141.77700448036194
0.0001833,-3e-07,7e-06,9.33e-07,100.0,100.0,144.65399861335754
0.0002201,-3.77e-07,6.9e-06,9.61e-07,102.0,102.0,147.5339994430542
0.0002561,-4.48e-07,6.8e-06,9.73e-07,103.9995,104.0,150.4139997959137
0.0002914,-5.25e-07,6.8e-06,9.93e-07,105.9995,106.0,153.2939989566803
0.0003257,-5.89e-07,6.7e-06,1.017e-06,108.0,108.0,156.17400097846985
0.0003588,-6.59e-07,6.6e-06,1.026e-06,110.0,110.0,159.05400013923645
0.0003906,-7.28e-07,6.5e-06,1.037e-06,112.0,112.0,161.9149992465973
0.000421,-7.89e-07,6.5e-06,1.04e-06,114.0,114.0,164.77900004386902
0.0004498,-8.55e-07,6.4e-06,1.054e-06,116.0,116.0,167.6380000114441
0.0004769,-9.08e-07,6.3e-06,1.047e-06,117.9995,118.0,170.51600456237793
0.0005021,-9.55e-07,6.2e-06,1.061e-06,120.0,120.0,173.39599871635437
0.0005253,-1.008e-06,6.2e-06,1.032e-06,122.0,122.0,176.30200052261353
0.0005459,-1.047e-06,6.1e-06,1.017e-06,124.0,124.0,179.17499947547913
0.0005642,-1.083e-06,6.1e-06,1.01e-06,126.0,126.0,182.05499982833862
0.00058,-1.122e-06,6e-06,9.94e-07,128.0005,128.0,184.91600441932678
0.0005938,-1.147e-06,6e-06,9.71e-07,130.0005,130.0,187.77899885177612
0.0006044,-1.163e-06,6e-06,9.37e-07,132.0,132.0,190.65700030326843
0.0006134,-1.206e-06,5.9e-06,9.25e-07,134.0005,134.0,193.52599906921387
0.0006195,-1.212e-06,5.9e-06,9.01e-07,136.0,136.0,196.40600395202637
0.0006223,-1.221e-06,5.9e-06,8.78e-07,138.0,138.0,199.2810001373291
0.0006216,-1.225e-06,5.9e-06,8.48e-07,140.0,140.0,202.14200043678284
0.0006182,-1.217e-06,5.9e-06,8.1e-07,142.0,142.0,205.01900482177734
0.0006123,-1.198e-06,5.9e-06,7.88e-07,144.0,144.0,207.87899923324585
0.0006032,-1.196e-06,5.9e-06,7.57e-07,146.0,146.0,210.7590000629425
0.000591,-1.176e-06,5.9e-06,7.28e-07,147.9995,148.0,213.64400124549866
0.0005756,-1.144e-06,6e-06,6.85e-07,150.001,150.0,216.52100110054016
0.0005572,-1.11e-06,6e-06,6.67e-07,152.0,152.0,219.3989987373352
0.0005359,-1.068e-06,6.1e-06,6.36e-07,154.0,154.0,222.28199863433838
0.0005119,-1.028e-06,6.1e-06,6.12e-07,156.0,156.0,225.15899801254272
0.000485,-9.62e-07,6.2e-06,5.75e-07,158.0,158.0,228.02199935913086
0.0004555,-9.18e-07,6.2e-06,5.37e-07,159.9995,160.0,230.9029996395111
0.0004235,-8.51e-07,6.3e-06,4.83e-07,162.001,162.0,233.76600646972656
0.0003893,-7.85e-07,6.4e-06,4.64e-07,164.0,164.0,236.64299893379211
0.0003529,-7.04e-07,6.5e-06,4.13e-07,165.9995,166.0,239.50999855995178
0.0003148,-6.39e-07,6.6e-06,3.82e-07,168.0,168.0,242.38200449943542
0.0002751,-5.51e-07,6.7e-06,3.33e-07,170.0,170.0,245.26200008392334
0.0002343,-4.77e-07,6.8e-06,3e-07,171.9995,172.0,248.14200520515442
0.0001923,-3.95e-07,6.9e-06,2.61e-07,174.0,174.0,251.02700448036194
0.0001495,-3.05e-07,7.1e-06,2.21e-07,175.9995,176.0,253.90199875831604
0.0001058,-2.14e-07,7.2e-06,2.25e-07,178.0,178.0,256.76500058174133
6.2e-05,-1.3e-07,7.3e-06,1.84e-07,180.0,180.0,259.6430003643036
1.79e-05,-3.8e-08,7.4e-06,1.4e-07,182.0,182.0,262.5229980945587
-2.58e-05,3.4e-08,7.5e-06,1.02e-07,184.0,184.0,265.40299820899963
-6.92e-05,1.31e-07,7.7e-06,8.2e-08,185.9995,186.0,268.2830014228821
-0.0001117,2.25e-07,7.8e-06,4.4e-08,187.9995,188.0,271.16300559043884
-0.0001534,3.13e-07,7.9e-06,-1.8e-08,190.0,190.0,274.0429992675781
-0.0001939,3.86e-07,8e-06,-4.8e-08,191.9995,192.0,276.90800499916077
-0.0002331,4.67e-07,8.1e-06,-9.2e-08,194.0,194.0,279.8850018978119
-0.0002706,5.36e-07,8.2e-06,-1.24e-07,196.0,196.0,282.85999870300293
-0.0003065,6.14e-07,8.3e-06,-1.52e-07,198.0,198.0,285.73499846458435
-0.0003403,6.82e-07,8.4e-06,-1.88e-07,200.0,200.0,288.6349992752075
-0.0003721,7.53e-07,8.5e-06,-2.09e-07,202.0,202.0,291.51699900627136
-0.0004014,8.04e-07,8.6e-06,-2.41e-07,204.0,204.0,294.3949999809265
-0.0004285,8.64e-07,8.6e-06,-2.76e-07,206.0,206.0,297.2559998035431
-0.0004529,9.09e-07,8.7e-06,-3.03e-07,208.0,208.0,300.1349980831146
-0.0004748,9.52e-07,8.8e-06,-3.32e-07,210.0005,210.0,303.0160012245178
-0.000494,9.91e-07,8.8e-06,-3.62e-07,211.9995,212.0,305.89900279045105
-0.0005106,1.033e-06,8.8e-06,-3.82e-07,214.0,214.0,308.7749991416931
-0.0005244,1.056e-06,8.9e-06,-4.3e-07,216.0,216.0,311.6549985408783
-0.0005354,1.065e-06,8.9e-06,-4.73e-07,218.0005,218.0,314.5349988937378
-0.0005437,1.075e-06,8.9e-06,-4.93e-07,220.0,220.0,317.3999993801117
-0.0005494,1.094e-06,8.9e-06,-5.18e-07,222.0,222.0,320.2569992542267
-0.0005522,1.092e-06,8.9e-06,-5.51e-07,224.0,224.0,323.14000153541565
-0.0005524,1.099e-06,8.9e-06,-5.72e-07,226.0,226.0,326.01700019836426
-0.00055,1.087e-06,8.9e-06,-5.94e-07,227.9995,228.0,328.879004240036
-0.000545,1.075e-06,8.9e-06,-6.12e-07,230.0,230.0,331.75899934768677
-0.0005375,1.056e-06,8.9e-06,-6.32e-07,232.0,232.0,334.6200029850006
-0.0005274,1.038e-06,8.8e-06,-6.42e-07,234.0,234.0,337.4830050468445
-0.000515,1.003e-06,8.8e-06,-6.45e-07,236.0,236.0,340.3640010356903
-0.0005003,9.7e-07,8.7e-06,-6.61e-07,238.0,238.0,343.2599992752075
-0.0004833,9.26e-07,8.7e-06,-6.72e-07,239.9995,240.0,346.12099981307983
-0.0004641,8.91e-07,8.6e-06,-6.81e-07,242.0005,242.0,348.9819989204407
-0.0004429,8.49e-07,8.6e-06,-6.99e-07,244.0,244.0,351.86500573158264
-0.0004196,8e-07,8.5e-06,-7.06e-07,246.0,246.0,354.8559989929199
-0.0003947,7.44e-07,8.5e-06,-7.11e-07,248.0,248.0,357.71799969673157
-0.0003679,6.88e-07,8.4e-06,-7.03e-07,250.0,250.0,360.59699964523315
-0.0003395,6.31e-07,8.3e-06,-7.11e-07,252.0,252.0,363.4770042896271
-0.0003096,5.61e-07,8.2e-06,-6.99e-07,254.0,254.0,366.3580002784729
-0.0002784,5.05e-07,8.1e-06,-6.92e-07,256.0,256.0,369.23800468444824
-0.0002459,4.34e-07,8.1e-06,-6.77e-07,258.0,258.0,372.12100553512573
-0.0002123,3.64e-07,8e-06,-6.75e-07,260.0,260.0,374.99999928474426
-0.0001777,3.02e-07,7.9e-06,-6.54e-07,262.001,262.0,377.8809995651245
-0.0001424,2.25e-07,7.8e-06,-6.29e-07,264.0,264.0,380.74100494384766
-0.0001062,1.47e-07,7.7e-06,-5.66e-07,266.0,266.0,383.6179986000061
-6.95e-05,7.5e-08,7.6e-06,-5.5e-07,268.0,268.0,386.47899889945984
-3.24e-05,0.0,7.5e-06,-5.2e-07,270.0,270.0,389.379004240036
4.8e-06,-6.9e-08,7.4e-06,-4.88e-07,272.0,272.0,392.2409987449646
4.23e-05,-1.47e-07,7.3e-06,-4.67e-07,274.0,274.0,395.12300395965576
7.96e-05,-2.19e-07,7.3e-06,-4.15e-07,276.0,276.0,397.98099994659424
0.0001168,-2.78e-07,7.2e-06,-3.92e-07,278.0,278.0,400.86099910736084
0.0001536,-3.58e-07,7.1e-06,-3.81e-07,280.0,280.0,403.72099900245667
0.0001899,-4.35e-07,7e-06,-3.47e-07,282.0,282.0,406.60499906539917
0.0002255,-4.95e-07,6.9e-06,-3.01e-07,284.0,284.0,409.4890036582947
0.0002604,-5.77e-07,6.9e-06,-2.61e-07,286.0,286.0,412.3609998226166
0.0002942,-6.49e-07,6.8e-06,-2.04e-07,288.0,288.0,415.22200107574463
0.000327,-7.04e-07,6.7e-06,-1.65e-07,290.0,290.0,418.10199904441833
0.0003585,-7.58e-07,6.6e-06,-1.09e-07,292.0,292.0,420.9819986820221
0.0003886,-8.25e-07,6.6e-06,-6.4e-08,294.0,294.0,423.84299898147583
0.0004172,-8.83e-07,6.5e-06,-1.9e-08,296.0,296.0,426.7040026187897
0.000444,-9.32e-07,6.4e-06,2.8e-08,298.0,298.0,429.62199902534485
0.000469,-9.75e-07,6.4e-06,7.9e-08,300.0,300.0,432.5020010471344
0.000492,-1.02e-06,6.3e-06,1.27e-07,302.0,302.0,435.36299872398376
0.0005129,-1.054e-06,6.2e-06,1.75e-07,304.0005,304.0,438.2429983615875
0.0005316,-1.097e-06,6.2e-06,1.98e-07,306.0,306.0,441.12299966812134
0.0005479,-1.118e-06,6.2e-06,2.49e-07,308.0,308.0,444.0230007171631
0.0005617,-1.153e-06,6.1e-06,2.76e-07,310.0,310.0,446.88699865341187
0.0005729,-1.181e-06,6.1e-06,3.21e-07,312.0,312.0,449.76299810409546
0.0005815,-1.179e-06,6e-06,3.4e-07,314.0,314.0,452.6279990673065
0.0005872,-1.203e-06,6e-06,3.78e-07,316.0,316.0,455.5039985179901
0.00059,-1.199e-06,6e-06,4.08e-07,318.0,318.0,458.3839998245239
0.0005899,-1.199e-06,6e-06,4.37e-07,320.0,320.0,461.2900025844574
0.0005869,-1.191e-06,6e-06,4.64e-07,322.0,322.0,464.1639988422394
0.0005809,-1.179e-06,6e-06,4.71e-07,323.9999,324.0,467.02999901771545
0.0005719,-1.154e-06,6e-06,4.98e-07,326.0,326.0,469.90500020980835
0.0005599,-1.141e-06,6e-06,5.01e-07,328.0,328.0,472.78499937057495
0.0005448,-1.101e-06,6e-06,5.08e-07,330.0,330.0,475.6699984073639
0.0005268,-1.056e-06,6.1e-06,5.1e-07,332.0,332.0,478.5459990501404
0.0005059,-1.025e-06,6.2e-06,5.27e-07,333.9999,334.0,481.4089996814728
0.0004822,-9.68e-07,6.2e-06,5.1e-07,336.0,336.0,484.2859992980957
0.0004558,-9.17e-07,6.3e-06,4.97e-07,338.0,338.0,487.1660010814667
0.0004269,-8.59e-07,6.4e-06,4.74e-07,340.0,340.0,490.04599952697754
0.0003955,-8.01e-07,6.4e-06,4.48e-07,342.0,342.0,492.90900182724
0.0003619,-7.26e-07,6.5e-06,4.15e-07,343.9999,344.0,495.79399847984314
0.0003262,-6.57e-07,6.7e-06,3.84e-07,346.0,346.0,498.66699862480164
0.0002888,-5.81e-07,6.8e-06,3.61e-07,348.0,348.0,501.54600071907043
0.0002499,-5e-07,6.9e-06,3.35e-07,350.0,350.0,504.42599868774414
0.0002098,-4.22e-07,7e-06,2.97e-07,352.0,352.0,507.3059980869293
0.0001686,-3.39e-07,7.1e-06,2.7e-07,353.9999,354.0,510.1669993400574
0.0001267,-2.56e-07,7.2e-06,2.36e-07,355.9999,356.0,513.0500020980835
8.39e-05,-1.64e-07,7.3e-06,2.27e-07,358.0,358.0,515.928004026413
3.94e-05,-8.1e-08,7.4e-06,1.87e-07,0.0,360.0,590.9619987010956

File: 2021-4-6-PtCoAC/PHE/FieldSweep/C5R7_20x80_HallAngle_P00.0_B0.07500_2021-07-07_1.csv
#Procedure: <daedalus.procedures.Hall2HarmProcedure.Hall2DualHarmAngProcedure>
#Parameters:
#	Applied Sample Voltage: 1 V
#	Magnet Calibration Filename: ./calibrations/daedalus
#	Delay: 0.8 s
#	End Azimuthal Field: 360 deg
#	Start Azimuthal Field: 0 deg
#	Azimuthal Field Step: 2 deg
#	Magnetic Field Polar Angle: 0 deg
#	Field Strength: 0.075 T
#	Lockin AC Gain: 40 dB
#	Lockin Frequency: 1713 Hz
#	First Harmonic Lockin Phase Offset: 0 deg
#	Second Harmonic Lockin Phase Offset: 0 deg
#	Lockin Sense Mode: A-B
#	Time Queued: 09:49am 2021-07-07
#	Sample Name: C5R7_20x80
#	First Harmonic Lockin Sensitivity: 0.001 V
#	Second Harmonic Lockin Sensitivity: 1e-05 V
#	Probe Station Name: daedalus
#	First Harmonic Lockin Time Constant: 0.2 s
#	Second Harmonic Lockin Time Constant: 0.2 s
#Data:
X1,X2,Y1,Y2,field_azimuth_measured,field_azimuth,elapsed_time
4.08e-05,-7.5e-08,7.4e-06,1.85e-07,0.0,0.0,0.8670022487640381
-3.3e-06,3.4e-08,7.5e-06,1.7e-07,2.002,2.0,3.7470057010650635
-4.72e-05,9.5e-08,7.7e-06,1.08e-07,4.0,4.0,6.607999324798584
-9.06e-05,1.76e-07,7.8e-06,5.3e-08,6.0,6.0,9.476000785827637
-0.0001333,2.61e-07,7.9e-06,1.5e-08,8.001,8.0,12.348999261856079
-0.000175,3.51e-07,8e-06,-1.9e-08,10.0,10.0,15.229001760482788
-0.0002154,4.35e-07,8.1e-06,-5.8e-08,12.0,12.0,18.10900044441223
-0.0002544,5.12e-07,8.2e-06,-8.5e-08,14.0,14.0,21.028000354766846
-0.0002916,5.86e-07,8.3e-06,-1.1e-07,16.0,16.0,23.906999588012695
-0.0003271,6.6e-07,8.4e-06,-1.37e-07,18.0,18.0,26.789000511169434
-0.0003604,7.37e-07,8.5e-06,-1.48e-07,20.0,20.0,29.666999101638794
-0.0003915,7.95e-07,8.6e-06,-1.68e-07,22.0,22.0,32.55200147628784
-0.0004201,8.55e-07,8.7e-06,-1.76e-07,24.0,24.0,35.52300000190735
-0.0004463,9.07e-07,8.7e-06,-1.86e-07,26.0,26.0,38.40400290489197
-0.0004698,9.58e-07,8.8e-06,-1.95e-07,28.0,28.0,41.28600072860718
-0.0004906,9.96e-07,8.8e-06,-1.96e-07,30.0,30.0,44.162999868392944
-0.0005086,1.038e-06,8.9e-06,-1.95e-07,32.0,32.0,47.024001121520996
-0.0005238,1.057e-06,8.9e-06,-2.21e-07,34.0,34.0,49.90400147438049
-0.0005362,1.094e-06,8.9e-06,-2.1e-07,36.0,36.0,52.76600193977356
-0.0005457,1.116e-06,8.9e-06,-1.98e-07,38.0005,38.0,55.644999265670776
-0.0005523,1.135e-06,8.9e-06,-1.97e-07,40.0,40.0,58.5260009765625
-0.0005562,1.139e-06,9e-06,-1.81e-07,42.0005,42.0,61.428001403808594
-0.0005572,1.14e-06,9e-06,-1.51e-07,44.0,44.0,64.4190001487732
-0.0005555,1.136e-06,8.9e-06,-1.31e-07,46.0,46.0,67.29900193214417
-0.000551,1.131e-06,8.9e-06,-1.27e-07,48.0,48.0,70.18199968338013
-0.0005438,1.12e-06,8.9e-06,-8.9e-08,50.0,50.0,73.05900049209595
-0.0005341,1.091e-06,8.9e-06,-6.1e-08,51.9995,52.0,75.93900561332703
-0.0005218,1.079e-06,8.8e-06,-4.2e-08,54.0,54.0,78.81900024414062
-0.0005073,1.051e-06,8.8e-06,4e-09,56.0,56.0,81.70300102233887
-0.0004903,1.02e-06,8.8e-06,4.7e-08,58.0,58.0,84.57900500297546
-0.0004712,9.82e-07,8.7e-06,7.5e-08,60.0,60.0,87.45900011062622
-0.0004498,9.37e-07,8.6e-06,1.16e-07,62.0005,62.0,90.3210015296936
-0.0004265,8.89e-07,8.6e-06,1.46e-07,64.0,64.0,93.2000002861023
-0.0004012,8.42e-07,8.5e-06,1.86e-07,66.0,66.0,96.08100080490112
-0.0003742,7.98e-07,8.5e-06,2.19e-07,68.0005,68.0,98.94100046157837
-0.0003455,7.3e-07,8.4e-06,2.58e-07,69.9995,70.0,101.84000086784363
-0.0003153,6.73e-07,8.3e-06,2.98e-07,72.0,72.0,104.71999979019165
-0.0002836,6.05e-07,8.2e-06,3.31e-07,73.9995,74.0,107.60200023651123
-0.0002507,5.46e-07,8.1e-06,3.67e-07,76.0,76.0,110.49900102615356
-0.0002166,4.74e-07,8.1e-06,4.09e-07,77.9995,78.0,113.36199998855591
-0.0001816,4.07e-07,8e-06,4.5e-07,79.9995,80.0,116.25899958610535
-0.0001455,3.31e-07,7.9e-06,4.92e-07,82.0,82.0,119.1389992237091
-0.0001089,2.59e-07,7.8e-06,5.66e-07,84.0,84.0,122.02000117301941
-7.16e-05,1.89e-07,7.7e-06,6e-07,86.0,86.0,124.89900016784668
-3.39e-05,1.07e-07,7.6e-06,6.34e-07,88.0,88.0,127.78000068664551
4.2e-06,4e-08,7.5e-06,6.74e-07,90.0,90.0,130.66400051116943
4.23e-05,-4.1e-08,7.4e-06,7.02e-07,92.0,92.0,133.54000115394592
8.05e-05,-1.16e-07,7.3e-06,7.47e-07,94.0,94.0,136.43899941444397
0.0001185,-1.79e-07,7.2e-06,7.63e-07,95.9995,96.0,139.3189995288849
0.0001564,-2.62e-07,7.2e-06,7.79e-07,98.001,98.0,142.19899940490723
0.0001938,-3.36e-07,7.1e-06,8.04e-07,100.0,100.0,145.08000135421753
0.0002306,-4.12e-07,7e-06,8.19e-07,102.0,102.0,147.96000051498413
0.0002667,-4.9e-07,6.9e-06,8.48e-07,104.0,104.0,150.83999967575073
0.000302,-5.51e-07,6.8e-06,8.67e-07,106.0,106.0,153.7199993133545
0.0003362,-6.33e-07,6.7e-06,8.96e-07,108.0,108.0,156.58300065994263
0.0003693,-6.92e-07,6.6e-06,9.12e-07,110.0,110.0,159.46000027656555
0.0004011,-7.55e-07,6.5e-06,9.34e-07,112.0005,112.0,162.32400035858154
0.0004306,-8.18e-07,6.4e-06,9.37e-07,114.0,114.0,165.21999955177307
0.0004597,-8.71e-07,6.3e-06,9.45e-07,116.0,116.0,168.10100102424622
0.0004866,-9.31e-07,6.3e-06,9.56e-07,117.9995,118.0,170.98000049591064
0.0005117,-9.72e-07,6.2e-06,9.76e-07,119.9995,120.0,173.86000084877014
0.0005352,-1.021e-06,6.2e-06,9.54e-07,122.0,122.0,176.73999953269958
0.0005563,-1.067e-06,6.1e-06,9.47e-07,124.0,124.0,179.62700629234314
0.0005758,-1.106e-06,6e-06,9.48e-07,126.0,126.0,182.50000166893005
0.0005927,-1.144e-06,6e-06,9.36e-07,128.0005,128.0,185.3800003528595
0.0006072,-1.184e-06,5.9e-06,9.32e-07,129.9995,130.0,188.261004447937
0.0006187,-1.208e-06,5.9e-06,9.24e-07,131.9995,132.0,191.1600000858307
0.0006279,-1.236e-06,5.9e-06,9.04e-07,134.0005,134.0,194.0599992275238
0.0006343,-1.237e-06,5.8e-06,8.92e-07,136.0,136.0,196.95899939537048
0.0006377,-1.249e-06,5.8e-06,8.73e-07,138.0005,138.0,199.8390007019043
0.0006381,-1.252e-06,5.8e-06,8.59e-07,140.0,140.0,202.72200679779053
0.0006356,-1.254e-06,5.8e-06,8.35e-07,142.0,142.0,205.61900186538696
0.0006302,-1.243e-06,5.8e-06,8.1e-07,144.0,144.0,208.49800181388855
0.000621,-1.225e-06,5.8e-06,7.79e-07,146.0,146.0,211.3970022201538
0.0006095,-1.217e-06,5.8e-06,7.54e-07,148.0,148.0,214.27700185775757
0.0005945,-1.186e-06,5.9e-06,7.35e-07,150.0005,150.0,217.157000541687
0.0005765,-1.15e-06,5.9e-06,6.91e-07,151.9995,152.0,220.0370054244995
0.0005553,-1.108e-06,5.9e-06,6.71e-07,154.0,154.0,222.90100002288818
0.0005313,-1.059e-06,6e-06,6.31e-07,155.9995,156.0,225.7790014743805
0.0005043,-1.017e-06,6.1e-06,6.19e-07,158.0,158.0,228.65900111198425
0.0004747,-9.52e-07,6.2e-06,5.77e-07,160.0,160.0,231.539000749588
0.0004424,-8.98e-07,6.3e-06,5.36e-07,162.0,162.0,234.41799998283386
0.0004078,-8.33e-07,6.4e-06,4.91e-07,164.0,164.0,237.29900097846985
0.0003709,-7.49e-07,6.5e-06,4.55e-07,166.0,166.0,240.17900252342224
0.0003321,-6.7e-07,6.6e-06,4.16e-07,168.0,168.0,243.0579993724823
0.0002914,-5.91e-07,6.7e-06,3.7e-07,170.0,170.0,245.95700311660767
0.0002494,-5.02e-07,6.8e-06,3.27e-07,171.9995,172.0,248.8370008468628
0.000206,-4.14e-07,6.9e-06,2.8e-07,174.0,174.0,251.7209997177124
0.0001617,-3.31e-07,7.1e-06,2.47e-07,175.9995,176.0,254.59700632095337
0.0001167,-2.35e-07,7.2e-06,2.29e-07,178.0,178.0,257.47700667381287
7.12e-05,-1.41e-07,7.3e-06,2.03e-07,180.0,180.0,260.35800075531006
2.56e-05,-5.9e-08,7.4e-06,1.45e-07,182.0,182.0,263.2380039691925
-1.98e-05,3.7e-08,7.5e-06,1.15e-07,184.0,184.0,266.1180007457733
-6.48e-05,1.32e-07,7.7e-06,8.2e-08,185.9995,186.0,269.0169999599457
-0.000109,2.23e-07,7.8e-06,3.5e-08,187.9995,188.0,271.89700508117676
-0.0001525,3.04e-07,7.9e-06,-3.3e-08,190.0,190.0,274.77700114250183
-0.0001945,3.87e-07,8e-06,-7e-08,191.9995,192.0,277.6569998264313
-0.0002353,4.74e-07,8.1e-06,-1.04e-07,194.0005,194.0,280.53700017929077
-0.0002742,5.46e-07,8.2e-06,-1.42e-07,195.9995,196.0,283.4410014152527
-0.0003114,6.21e-07,8.3e-06,-1.75e-07,198.0,198.0,286.31599974632263
-0.0003464,6.98e-07,8.4e-06,-2.12e-07,200.0,200.0,289.2160005569458
-0.0003792,7.74e-07,8.5e-06,-2.49e-07,201.9995,202.0,292.09600043296814
-0.0004096,8.21e-07,8.6e-06,-2.76e-07,204.0,204.0,294.9760046005249
-0.0004375,8.82e-07,8.7e-06,-3.07e-07,206.0,206.0,297.85600304603577
-0.0004627,9.31e-07,8.7e-06,-3.4e-07,208.0,208.0,300.7360007762909
-0.0004853,9.81e-07,8.8e-06,-3.64e-07,210.0,210.0,303.6160011291504
-0.000505,1.011e-06,8.9e-06,-3.88e-07,212.0,212.0,306.4790003299713
-0.0005219,1.042e-06,8.9e-06,-4.31e-07,214.0,214.0,309.3570005893707
-0.000536,1.066e-06,8.9e-06,-4.57e-07,216.0,216.0,312.23900032043457
-0.0005473,1.093e-06,9e-06,-4.96e-07,218.0,218.0,315.1550006866455
-0.0005556,1.111e-06,9e-06,-5.14e-07,220.0,220.0,318.0350024700165
-0.0005611,1.121e-06,9e-06,-5.34e-07,222.0,222.0,320.9150004386902
-0.0005638,1.119e-06,9e-06,-5.55e-07,224.0,224.0,323.79500126838684
-0.0005637,1.116e-06,9e-06,-5.74e-07,226.0,226.0,326.68000173568726
-0.0005609,1.115e-06,9e-06,-5.93e-07,228.0,228.0,329.65100049972534
-0.0005553,1.097e-06,9e-06,-5.98e-07,230.0,230.0,332.5310010910034
-0.0005473,1.071e-06,9e-06,-6.09e-07,232.0,232.0,335.4139995574951
-0.0005366,1.059e-06,9e-06,-6.2e-07,234.0,234.0,338.2919991016388
-0.0005236,1.031e-06,8.9e-06,-6.24e-07,235.9995,236.0,341.1890048980713
-0.0005081,1.001e-06,8.9e-06,-6.12e-07,237.9995,238.0,344.0700035095215
-0.0004904,9.62e-07,8.8e-06,-6.25e-07,240.0,240.0,346.9490005970001
-0.0004706,9.13e-07,8.8e-06,-6.13e-07,242.0,242.0,349.855003118515
-0.0004487,8.66e-07,8.7e-06,-6.27e-07,243.9995,244.0,352.72400856018066
-0.0004248,8.19e-07,8.7e-06,-6.29e-07,246.0,246.0,355.603000164032
-0.0003991,7.6e-07,8.6e-06,-6.16e-07,248.0,248.0,358.4829993247986
-0.0003718,7.01e-07,8.5e-06,-6.09e-07,250.0,250.0,361.3630051612854
-0.0003429,6.4e-07,8.4e-06,-6.16e-07,252.0,252.0,364.2270004749298
-0.0003124,5.91e-07,8.3e-06,-5.95e-07,254.0,254.0,367.1430003643036
-0.0002808,5.19e-07,8.2e-06,-5.87e-07,256.0,256.0,370.0229995250702
-0.0002478,4.63e-07,8.2e-06,-5.74e-07,258.0005,258.0,372.9030005931854
-0.000214,3.72e-07,8.1e-06,-5.63e-07,260.0,260.0,375.78300166130066
-0.0001791,3.1e-07,8e-06,-5.21e-07,262.001,262.0,378.65100026130676
-0.0001435,2.3e-07,7.9e-06,-4.96e-07,264.0,264.0,381.54300570487976
-0.0001072,1.68e-07,7.8e-06,-4.37e-07,266.0,266.0,384.4420006275177
-7.04e-05,9.4e-08,7.7e-06,-4.08e-07,268.0,268.0,387.32200169563293
-3.33e-05,1.8e-08,7.6e-06,-3.91e-07,270.0,270.0,390.20099997520447
3.9e-06,-4.4e-08,7.5e-06,-3.45e-07,272.0,272.0,393.0880026817322
4.13e-05,-1.34e-07,7.4e-06,-3.17e-07,274.0,274.0,395.96700406074524
7.85e-05,-1.99e-07,7.3e-06,-2.78e-07,276.0,276.0,398.8430061340332
0.0001157,-2.8e-07,7.2e-06,-2.58e-07,278.0,278.0,401.72199988365173
0.0001523,-3.51e-07,7.1e-06,-2.45e-07,280.001,280.0,404.6020014286041
0.0001885,-4.12e-07,7e-06,-2.08e-07,282.0,282.0,407.48300099372864
0.000224,-4.91e-07,6.9e-06,-1.76e-07,283.9994,284.0,410.3620011806488
0.0002588,-5.56e-07,6.8e-06,-1.27e-07,286.0005,286.0,413.24199986457825
0.0002925,-6.27e-07,6.7e-06,-9.2e-08,288.0,288.0,416.1230001449585
0.0003252,-6.9e-07,6.6e-06,-4.2e-08,290.0,290.0,419.00200176239014
0.0003566,-7.52e-07,6.5e-06,-7e-09,291.9995,292.0,421.8639998435974
0.0003867,-8.12e-07,6.4e-06,3.2e-08,294.0,294.0,424.7440004348755
0.0004153,-8.66e-07,6.4e-06,7.4e-08,296.0,296.0,427.62700605392456
0.0004422,-9.18e-07,6.3e-06,1.14e-07,298.0004,298.0,430.50399947166443
0.0004672,-9.69e-07,6.2e-06,1.64e-07,300.0,300.0,433.3840000629425
0.0004903,-1.009e-06,6.2e-06,2e-07,302.0,302.0,436.30200004577637
0.0005113,-1.061e-06,6.1e-06,2.37e-07,304.0,304.0,439.1820001602173
0.0005302,-1.1e-06,6.1e-06,2.6e-07,306.0,306.0,442.08000564575195
0.000547,-1.116e-06,6e-06,2.85e-07,308.0,308.0,444.9599995613098
0.0005613,-1.15e-06,6e-06,3.16e-07,310.0,310.0,447.8410015106201
0.0005731,-1.166e-06,5.9e-06,3.46e-07,312.0,312.0,450.7210021018982
0.0005821,-1.192e-06,5.9e-06,3.72e-07,314.0,314.0,453.6010015010834
0.0005883,-1.2e-06,5.9e-06,3.84e-07,316.0,316.0,456.5080006122589
0.0005919,-1.211e-06,5.9e-06,4.14e-07,318.0,318.0,459.37999963760376
0.0005924,-1.202e-06,5.9e-06,4.36e-07,320.0,320.0,462.2430012226105
0.0005901,-1.196e-06,5.9e-06,4.58e-07,322.0,322.0,465.12100076675415
0.0005847,-1.187e-06,5.9e-06,4.63e-07,323.9994,324.0,468.0010006427765
0.0005762,-1.176e-06,5.9e-06,4.68e-07,326.0,326.0,470.88100266456604
0.0005648,-1.144e-06,5.9e-06,4.82e-07,328.0,328.0,473.7690005302429
0.0005503,-1.114e-06,5.9e-06,4.96e-07,330.0,330.0,476.6599998474121
0.0005328,-1.086e-06,6e-06,4.87e-07,332.0,332.0,479.53999948501587
0.0005123,-1.036e-06,6e-06,4.97e-07,333.9999,334.0,482.41999912261963
0.000489,-9.94e-07,6.1e-06,4.82e-07,336.0004,336.0,485.2810010910034
0.0004628,-9.42e-07,6.2e-06,4.67e-07,338.0,338.0,488.16500210762024
0.000434,-8.79e-07,6.2e-06,4.51e-07,340.0,340.0,491.0409994125366
0.0004025,-8.11e-07,6.3e-06,4.27e-07,342.0,342.0,493.92100071907043
0.0003689,-7.48e-07,6.4e-06,4.06e-07,343.9999,344.0,496.8010001182556
0.0003329,-6.77e-07,6.5e-06,3.82e-07,346.0,346.0,499.6809997558594
0.0002952,-6e-07,6.6e-06,3.43e-07,348.0,348.0,502.56399965286255
0.0002556,-5.22e-07,6.7e-06,3.09e-07,350.0,350.0,505.46000242233276
0.0002147,-4.36e-07,6.8e-06,2.75e-07,352.0,352.0,508.3399999141693
0.0001724,-3.45e-07,6.9e-06,2.45e-07,353.9999,354.0,511.21999979019165
0.0001294,-2.59e-07,7.1e-06,2.27e-07,355.9999,356.0,514.0830001831055
8.56e-05,-1.79e-07,7.2e-06,2.25e-07,358.0,358.0,516.9609997272491
4.06e-05,-9.1e-08,7.4e-06,1.88e-07,0.0,360.0,591.9570069313049

File: 2021-4-6-PtCoAC/PHE/FieldSweep/C5R7_20x80_HallAngle_P00.0_B0.10000_2021-07-07_1.csv
#Procedure: <daedalus.procedures.Hall2HarmProcedure.Hall2DualHarmAngProcedure>
#Parameters:
#	Applied Sample Voltage: 1 V
#	Magnet Calibration Filename: ./calibrations/daedalus
#	Delay: 0.8 s
#	End Azimuthal Field: 360 deg
#	Start Azimuthal Field: 0 deg
#	Azimuthal Field Step: 2 deg
#	Magnetic Field Polar Angle: 0 deg
#	Field Strength: 0.1 T
#	Lockin AC Gain: 40 dB
#	Lockin Frequency: 1713 Hz
#	First Harmonic Lockin Phase Offset: 0 deg
#	Second Harmonic Lockin Phase Offset: 0 deg
#	Lockin Sense Mode: A-B
#	Time Queued: 09:49am 2021-07-07
#	Sample Name: C5R7_20x80
#	First Harmonic Lockin Sensitivity: 0.001 V
#	Second Harmonic Lockin Sensitivity: 1e-05 V
#	Probe Station Name: daedalus
#	First Harmonic Lockin Time Constant: 0.2 s
#	Second Harmonic Lockin Time Constant: 0.2 s
#Data:
X1,X2,Y1,Y2,field_azimuth_measured,field_azimuth,elapsed_time
3.96e-05,-1.03e-07,7.4e-06,1.71e-07,0.0,0.0,0.850003719329834
-5.1e-06,-2e-08,7.5e-06,1.16e-07,1.9995,2.0,3.73000168800354
-4.95e-05,1.05e-07,7.6e-06,1.03e-07,4.0,4.0,6.610006809234619
-9.37e-05,1.87e-07,7.8e-06,6.8e-08,6.0,6.0,9.498001337051392
-0.000137,2.82e-07,7.9e-06,4.3e-08,8.0,8.0,12.3710036277771
-0.0001794,3.59e-07,8e-06,-2.6e-08,9.9995,10.0,15.251002550125122
-0.0002204,4.51e-07,8.1e-06,-5.2e-08,11.9995,12.0,18.169002532958984
-0.00026,5.4e-07,8.2e-06,-7.7e-08,14.0,14.0,21.04800248146057
-0.0002977,6.01e-07,8.4e-06,-1.13e-07,16.0,16.0,23.949002504348755
-0.0003336,6.79e-07,8.5e-06,-1.36e-07,18.0,18.0,26.828000783920288
-0.0003673,7.53e-07,8.5e-06,-1.44e-07,19.9995,20.0,29.708000421524048
-0.0003987,8.14e-07,8.6e-06,-1.62e-07,22.0005,22.0,32.588001012802124
-0.0004276,8.81e-07,8.7e-06,-1.75e-07,24.0,24.0,35.468000650405884
-0.000454,9.33e-07,8.8e-06,-1.77e-07,26.0,26.0,38.36700129508972
-0.0004776,9.79e-07,8.8e-06,-1.93e-07,27.9995,28.0,41.24700140953064
-0.0004984,1.022e-06,8.9e-06,-1.96e-07,30.0015,30.0,44.12700080871582
-0.0005164,1.06e-06,9e-06,-2.04e-07,32.0,32.0,47.007002115249634
-0.0005315,1.097e-06,9e-06,-2.23e-07,34.001,34.0,49.89000201225281
-0.0005436,1.114e-06,9.1e-06,-2.16e-07,36.0005,36.0,52.79300093650818
-0.0005529,1.133e-06,9.1e-06,-2.07e-07,38.0,38.0,55.68600130081177
-0.0005592,1.154e-06,9.1e-06,-2.05e-07,40.0,40.0,58.566001415252686
-0.0005627,1.154e-06,9.1e-06,-1.84e-07,42.0015,42.0,61.445000886917114
-0.0005632,1.164e-06,9.1e-06,-1.7e-07,43.9995,44.0,64.34500288963318
-0.0005609,1.16e-06,9e-06,-1.64e-07,46.0,46.0,67.22500157356262
-0.0005559,1.15e-06,9e-06,-1.24e-07,48.0,48.0,70.10500049591064
-0.0005482,1.14e-06,9e-06,-1.13e-07,50.0,50.0,72.98500084877014
-0.0005379,1.108e-06,9e-06,-8.3e-08,51.9995,52.0,75.86500096321106
-0.0005249,1.085e-06,8.9e-06,-5.7e-08,53.9995,54.0,78.75200057029724
-0.0005097,1.059e-06,8.9e-06,-1.2e-08,56.0,56.0,81.64400267601013
-0.000492,1.033e-06,8.8e-06,1.6e-08,58.0,58.0,84.54300045967102
-0.0004721,9.82e-07,8.8e-06,4.5e-08,60.0,60.0,87.42300057411194
-0.0004501,9.42e-07,8.7e-06,7.4e-08,62.0,62.0,90.30299997329712
-0.000426,8.96e-07,8.6e-06,1.03e-07,63.9995,64.0,93.20200085639954
-0.0004,8.35e-07,8.6e-06,1.37e-07,66.0005,66.0,96.08300065994263
-0.0003723,7.97e-07,8.5e-06,1.63e-07,68.001,68.0,98.94500088691711
-0.0003429,7.18e-07,8.4e-06,2.08e-07,70.0,70.0,101.82300019264221
-0.0003121,6.62e-07,8.3e-06,2.49e-07,72.0,72.0,104.70300126075745
-0.0002799,5.93e-07,8.2e-06,2.77e-07,74.0,74.0,107.58300042152405
-0.0002464,5.39e-07,8.1e-06,3.25e-07,76.0,76.0,110.47000050544739
-0.0002118,4.6e-07,8e-06,3.45e-07,78.0,78.0,113.34300017356873
-0.0001762,3.8e-07,7.9e-06,3.86e-07,80.0005,80.0,116.22300148010254
-0.0001398,3.12e-07,7.8e-06,4.39e-07,82.0,82.0,119.10300087928772
-0.0001027,2.43e-07,7.7e-06,5.06e-07,84.0,84.0,121.98300099372864
-6.5e-05,1.65e-07,7.6e-06,5.36e-07,86.0,86.0,124.86700081825256
-2.69e-05,9.1e-08,7.5e-06,5.64e-07,88.0,88.0,127.78200101852417
1.15e-05,2e-08,7.4e-06,5.98e-07,90.0,90.0,130.66200137138367
4.98e-05,-6.5e-08,7.3e-06,6.45e-07,92.0,92.0,133.52500367164612
8.83e-05,-1.43e-07,7.2e-06,6.83e-07,94.0,94.0,136.4020025730133
0.0001266,-2.13e-07,7.1e-06,6.92e-07,96.0,96.0,139.2820019721985
0.0001647,-2.89e-07,7e-06,7.09e-07,98.0005,98.0,142.2200005054474
0.0002021,-3.58e-07,6.9e-06,7.36e-07,99.9995,100.0,145.08900094032288
0.000239,-4.37e-07,6.8e-06,7.55e-07,102.001,102.0,147.98000621795654
0.000275,-5.11e-07,6.8e-06,7.91e-07,104.0,104.0,150.8790009021759
0.0003104,-5.79e-07,6.7e-06,8.13e-07,106.0,106.0,153.7590012550354
0.0003446,-6.6e-07,6.6e-06,8.26e-07,108.0,108.0,156.6590015888214
0.0003779,-7.17e-07,6.5e-06,8.58e-07,110.0,110.0,159.53900408744812
0.0004097,-7.74e-07,6.4e-06,8.77e-07,112.0,112.0,162.41900181770325
0.0004402,-8.43e-07,6.3e-06,8.98e-07,114.0,114.0,165.31800270080566
0.000469,-9.01e-07,6.2e-06,9.14e-07,116.0,116.0,168.19800066947937
0.0004962,-9.52e-07,6.2e-06,9.2e-07,117.9995,118.0,171.07800102233887
0.0005216,-1.008e-06,6.1e-06,9.13e-07,120.0,120.0,173.9580056667328
0.000545,-1.052e-06,6.1e-06,9.16e-07,122.0,122.0,176.8380024433136
0.0005665,-1.093e-06,6e-06,9.24e-07,124.0,124.0,179.73700213432312
0.0005859,-1.15e-06,6e-06,9.23e-07,126.0,126.0,182.61700630187988
0.0006025,-1.173e-06,5.9e-06,9.21e-07,128.0,128.0,185.49699997901917
0.0006172,-1.205e-06,5.9e-06,9.1e-07,129.9995,130.0,188.37700200080872
0.000629,-1.232e-06,5.8e-06,9.02e-07,132.0,132.0,191.25700616836548
0.0006386,-1.248e-06,5.8e-06,8.95e-07,133.9995,134.0,194.15900039672852
0.0006449,-1.266e-06,5.8e-06,8.85e-07,136.0005,136.0,197.0360016822815
0.0006486,-1.28e-06,5.7e-06,8.81e-07,138.0,138.0,199.91600108146667
0.0006495,-1.283e-06,5.7e-06,8.6e-07,140.0,140.0,202.7960011959076
0.0006471,-1.277e-06,5.7e-06,8.38e-07,142.0,142.0,205.67600226402283
0.0006419,-1.269e-06,5.7e-06,8.09e-07,144.0,144.0,208.5600061416626
0.0006332,-1.253e-06,5.7e-06,7.89e-07,145.9995,146.0,211.43600153923035
0.0006216,-1.239e-06,5.8e-06,7.77e-07,147.9995,148.0,214.3350009918213
0.0006068,-1.214e-06,5.8e-06,7.47e-07,150.001,150.0,217.21500062942505
0.0005888,-1.17e-06,5.8e-06,7.15e-07,151.9995,152.0,220.0950005054474
0.0005677,-1.132e-06,5.9e-06,6.85e-07,154.0,154.0,222.99400234222412
0.0005437,-1.08e-06,6e-06,6.59e-07,155.9995,156.0,225.85700106620789
0.0005167,-1.027e-06,6e-06,6.33e-07,158.0,158.0,228.73600339889526
0.000487,-9.78e-07,6.1e-06,6.06e-07,159.9995,160.0,231.6150004863739
0.0004545,-9.17e-07,6.2e-06,5.66e-07,161.9995,162.0,234.4950008392334
0.0004197,-8.43e-07,6.3e-06,5.26e-07,164.0,164.0,237.37500071525574
0.0003824,-7.75e-07,6.4e-06,4.76e-07,166.0005,166.0,240.2740023136139
0.0003432,-6.9e-07,6.5e-06,4.31e-07,168.0,168.0,243.15400075912476
0.0003021,-6.16e-07,6.6e-06,3.9e-07,170.0,170.0,246.0350022315979
0.0002594,-5.17e-07,6.7e-06,3.41e-07,171.9995,172.0,248.91500163078308
0.0002154,-4.32e-07,6.8e-06,2.99e-07,174.0,174.0,251.79500317573547
0.0001703,-3.42e-07,7e-06,2.55e-07,175.9995,176.0,254.6950023174286
0.0001244,-2.47e-07,7.1e-06,2.32e-07,178.0,178.0,257.5940001010895
7.81e-05,-1.58e-07,7.2e-06,2.17e-07,180.0,180.0,260.4740023612976
3.15e-05,-7e-08,7.4e-06,1.51e-07,182.0,182.0,263.3600010871887
-1.48e-05,2.6e-08,7.5e-06,1.12e-07,184.0,184.0,266.2530035972595
-6.08e-05,1.14e-07,7.6e-06,7.6e-08,186.0005,186.0,269.1330041885376
-0.000106,2.16e-07,7.8e-06,3.7e-08,187.9995,188.0,272.01300168037415
-0.0001505,2.99e-07,7.9e-06,-4.6e-08,190.0,190.0,274.8930013179779
-0.0001934,3.89e-07,8e-06,-7.4e-08,191.9995,192.0,277.77300119400024
-0.000235,4.75e-07,8.1e-06,-1.18e-07,194.0,194.0,280.6550009250641
-0.0002748,5.47e-07,8.2e-06,-1.58e-07,195.9995,196.0,283.53300309181213
-0.0003127,6.29e-07,8.3e-06,-2e-07,198.0,198.0,286.4130012989044
-0.0003485,6.96e-07,8.4e-06,-2.27e-07,200.0,200.0,289.31200075149536
-0.0003821,7.66e-07,8.5e-06,-2.76e-07,202.0,202.0,292.1920039653778
-0.000413,8.35e-07,8.6e-06,-3.04e-07,204.0,204.0,295.07400345802307
-0.0004414,8.9e-07,8.7e-06,-3.28e-07,206.0,206.0,297.9540047645569
-0.0004672,9.47e-07,8.8e-06,-3.47e-07,208.0,208.0,300.8320002555847
-0.0004902,9.86e-07,8.8e-06,-3.82e-07,209.9995,210.0,303.7120056152344
-0.0005103,1.034e-06,8.9e-06,-3.98e-07,212.0,212.0,306.59200048446655
-0.0005276,1.068e-06,8.9e-06,-4.43e-07,214.0,214.0,309.47200107574463
-0.0005419,1.086e-06,9e-06,-4.67e-07,216.0,216.0,312.37100195884705
-0.0005533,1.105e-06,9e-06,-5.05e-07,218.0,218.0,315.2710008621216
-0.0005618,1.129e-06,9e-06,-5.2e-07,220.0,220.0,318.15100145339966
-0.0005673,1.14e-06,9.1e-06,-5.41e-07,222.0,222.0,321.0310003757477
-0.00057,1.137e-06,9e-06,-5.56e-07,224.0,224.0,323.9150025844574
-0.0005698,1.144e-06,9e-06,-5.77e-07,226.0,226.0,326.7920014858246
-0.0005669,1.129e-06,9e-06,-5.82e-07,227.9995,228.0,329.671000957489
-0.0005612,1.111e-06,9e-06,-5.91e-07,230.0,230.0,332.532000541687
-0.0005529,1.103e-06,9e-06,-6.11e-07,232.0,232.0,335.41200280189514
-0.0005421,1.071e-06,9e-06,-6.07e-07,234.0,234.0,338.29200196266174
-0.0005288,1.039e-06,8.9e-06,-6.09e-07,236.0,236.0,341.17200541496277
-0.0005131,1.006e-06,8.9e-06,-5.96e-07,238.0,238.0,344.07100009918213
-0.0004952,9.65e-07,8.9e-06,-5.96e-07,240.0,240.0,346.9510004520416
-0.000475,9.28e-07,8.8e-06,-5.85e-07,242.0,242.0,349.831006526947
-0.0004528,8.8e-07,8.7e-06,-5.86e-07,243.9995,244.0,352.711008310318
-0.0004287,8.34e-07,8.7e-06,-5.79e-07,246.0,246.0,355.5910005569458
-0.0004029,7.78e-07,8.6e-06,-5.84e-07,248.0,248.0,358.5090000629425
-0.0003752,7.2e-07,8.5e-06,-5.69e-07,250.0,250.0,361.38800168037415
-0.0003461,6.6e-07,8.4e-06,-5.55e-07,252.0,252.0,364.269002199173
-0.0003155,6e-07,8.4e-06,-5.36e-07,254.0,254.0,367.149001121521
-0.0002837,5.31e-07,8.3e-06,-5.23e-07,256.0,256.0,370.0490026473999
-0.0002506,4.65e-07,8.2e-06,-4.98e-07,258.0,258.0,372.9280002117157
-0.0002167,3.94e-07,8.1e-06,-4.86e-07,260.0,260.0,375.82700634002686
-0.0001817,3.22e-07,8e-06,-4.62e-07,262.0,262.0,378.7070004940033
-0.0001461,2.45e-07,7.9e-06,-4.32e-07,264.0,264.0,381.57600116729736
-0.0001097,1.79e-07,7.8e-06,-3.68e-07,266.0,266.0,384.44800424575806
-7.31e-05,1.15e-07,7.7e-06,-3.33e-07,268.0,268.0,387.3280005455017
-3.6e-05,3.6e-08,7.6e-06,-3.13e-07,270.0,270.0,390.20800042152405
1.3e-06,-4.8e-08,7.5e-06,-2.74e-07,272.0,272.0,393.1090009212494
3.86e-05,-1.19e-07,7.5e-06,-2.44e-07,274.0,274.0,395.98900175094604
7.57e-05,-1.91e-07,7.4e-06,-2.08e-07,275.9995,276.0,398.87200260162354
0.0001128,-2.68e-07,7.3e-06,-1.74e-07,278.0,278.0,401.7490077018738
0.0001493,-3.41e-07,7.2e-06,-1.74e-07,280.0005,280.0,404.6290020942688
0.0001854,-4.07e-07,7.1e-06,-1.41e-07,282.0,282.0,407.5110011100769
0.0002208,-4.78e-07,7e-06,-1.14e-07,284.0,284.0,410.4080057144165
0.0002555,-5.53e-07,6.8e-06,-5.9e-08,286.0,286.0,413.293000459671
0.0002891,-6.18e-07,6.7e-06,-3e-08,288.0,288.0,416.17000794410706
0.0003217,-6.73e-07,6.6e-06,1.2e-08,290.0,290.0,419.04800391197205
0.0003531,-7.47e-07,6.6e-06,4.3e-08,292.0,292.0,421.9280023574829
0.0003831,-8.02e-07,6.5e-06,8.5e-08,294.0,294.0,424.80800104141235
0.0004116,-8.52e-07,6.4e-06,1.28e-07,296.0,296.0,427.6880006790161
0.0004386,-9.02e-07,6.3e-06,1.58e-07,298.0,298.0,430.56800150871277
0.0004636,-9.57e-07,6.3e-06,2e-07,300.0,300.0,433.4480013847351
0.0004869,-1.003e-06,6.2e-06,2.35e-07,302.0,302.0,436.328001499176
0.000508,-1.046e-06,6.1e-06,2.75e-07,304.0,304.0,439.20800018310547
0.0005271,-1.082e-06,6.1e-06,2.76e-07,306.0,306.0,442.0880000591278
0.0005439,-1.112e-06,6e-06,3.11e-07,308.0,308.0,444.9680006504059
0.0005584,-1.145e-06,6e-06,3.36e-07,310.0,310.0,447.86700105667114
0.0005703,-1.167e-06,5.9e-06,3.66e-07,312.0,312.0,450.7470009326935
0.0005796,-1.181e-06,5.9e-06,3.82e-07,314.0,314.0,453.62700033187866
0.0005862,-1.197e-06,5.9e-06,4.02e-07,316.0,316.0,456.50700092315674
0.0005899,-1.199e-06,5.9e-06,4.28e-07,318.0,318.0,459.40600085258484
0.0005908,-1.189e-06,5.9e-06,4.31e-07,320.0,320.0,462.2910044193268
0.0005888,-1.185e-06,5.9e-06,4.5e-07,322.0,322.0,465.14700078964233
0.0005838,-1.191e-06,5.9e-06,4.67e-07,323.9999,324.0,468.00800704956055
0.0005758,-1.172e-06,5.9e-06,4.63e-07,326.0,326.0,470.8880064487457
0.0005646,-1.144e-06,5.9e-06,4.64e-07,328.0,328.0,473.7570013999939
0.0005504,-1.123e-06,5.9e-06,4.76e-07,330.0,330.0,476.6290006637573
0.0005332,-1.088e-06,6e-06,4.73e-07,332.0,332.0,479.50900197029114
0.0005129,-1.041e-06,6e-06,4.85e-07,333.9999,334.0,482.38900208473206
0.0004898,-9.98e-07,6.1e-06,4.67e-07,336.0,336.0,485.269003868103
0.0004637,-9.45e-07,6.1e-06,4.52e-07,338.0,338.0,488.14900255203247
0.000435,-8.87e-07,6.2e-06,4.35e-07,340.0,340.0,491.02900409698486
0.0004037,-8.19e-07,6.3e-06,4.16e-07,342.0,342.0,493.90900206565857
0.00037,-7.52e-07,6.4e-06,3.95e-07,343.9999,344.0,496.80800700187683
0.000334,-6.7e-07,6.5e-06,3.67e-07,346.0,346.0,499.6880009174347
0.0002961,-6.03e-07,6.6e-06,3.4e-07,348.0,348.0,502.56800079345703
0.0002563,-5.2e-07,6.7e-06,2.98e-07,350.0,350.0,505.4480011463165
0.0002151,-4.38e-07,6.8e-06,2.72e-07,352.0,352.0,508.3110022544861
0.0001725,-3.52e-07,6.9e-06,2.44e-07,353.9999,354.0,511.1890027523041
0.000129,-2.61e-07,7.1e-06,2.07e-07,355.9999,356.0,514.0880007743835
8.48e-05,-1.83e-07,7.2e-06,2.2e-07,358.0,358.0,516.9680018424988
3.94e-05,-8.4e-08,7.4e-06,1.75e-07,0.0,360.0,591.9640004634857
